Repository: mo-em-vision/piping-assistant-ver03

# Engineering Knowledge Graph Assistant (Ver03)

Deterministic engineering assistant that turns standards into executable dependency graphs. Standards paragraphs become nodes; dependencies form a directed graph; calculations run only after required inputs are collected; reports are built from the execution trace.

AI handles navigation and explanation. Engineering truth lives in the graph engine, validation layer, and execution layer — not in the LLM.

**Chat input collection** is phased and mostly deterministic: assumptions and path decisions use numbered options; calculation steps show the governing formula with known/missing parameters on separate lines. The LLM is used for initial intent routing and ambiguous/off-topic messages, not for every follow-up prompt.

## Architecture

```
User → AI (intent / input) → Planner → Graph Engine → Validation → Execution → Report
```

| Layer | Role |
|-------|------|
| **Planner** | Root discovery, missing-input detection |
| **Graph Engine** | Dependency resolution, execution plan |
| **Validation** | Compliance gate before execution |
| **Execution** | Formula and table lookups |
| **Report** | Traceable output from task state |

Canonical workflow: **pipe wall thickness design** (`ASME B31.3` §304.1.1).

Full design docs: [`docs/core/`](docs/core/) — start with [Architecture](docs/core/1.%20Architecture.md) and the [Build Sequence](docs/core/12.%20Cursor%20Build%20Sequence%20(SAFE%20STEP-BY-STEP%20PLAN).md).

# Windows
.venv\Scripts\activate

# macOS / Linux
source .venv/bin/activate

pip install -r requirements.txt
```

PDF reports require `xhtml2pdf` (included in `requirements.txt`). After setup, generate with `format: pdf` via the API or desktop UI. For the packaged desktop app, run `npm run stage:backend && npm run prepare:backend` inside `desktopApp/` to install backend dependencies into the bundled virtual environment.

Optional environment variables (for AI chat):

| Variable          | Purpose                        |
| ----------------- | ------------------------------ |
| `OPENAI_API_KEY`  | OpenAI API key                 |
| `OPENAI_MODEL`    | Model name (optional)          |
| `OPENAI_BASE_URL` | Custom API base URL (optional) |

Place these in a `.env` file at the repository root (or `desktopApp/.env`). The backend loads both locations on startup.

Configuration file: [`config/config.yaml`](config/config.yaml) (`default_standard`, `standards_root`, `sessions_dir`, etc.).

## Usage

```bash

# Interactive engineering chat
python main.py chat

# Task management
python main.py task list
python main.py task show <task_id>

# Inspect standards graph
python main.py graph show pipe_wall_thickness_design
python main.py node show B313-304.1.1

# Generate report
python main.py report generate <task_id> --format html
python main.py report generate <task_id> --format pdf --with-ai
```

Equivalent module invocation: `python -m cli chat`

## Standards layout

Standards are grouped under `standards/`:

```
standards/
├── asme/
│   ├── asme_b31.3/     # nodes, roots, allowable stress tables
│   ├── asme_b36.10/    # pipe NPS / OD / schedule dimensions
│   └── bpvc_section_viii/
├── astm/
│   ├── astm_a106/      # carbon steel pipe material properties
│   └── astm_a312/      # stainless steel pipe material properties
├── materials/
│   ├── registry.yaml   # links ASTM/API material packs into global search
│   └── materials.db    # global material autocomplete index
├── pipe_dimensions/
│   └── registry.yaml   # links dimension packs (NPS / schedule) into lookup
└── api/
    ├── api_570/
    └── api_650/
```

Each pack is self-contained (`nodes/`, `roots/`, `tables/`, `index.md`). The reader resolves paths via `engine/reference/standards_paths.py` — use slug `asme_b31.3`, not the full folder path.

# ASTM material properties
MaterialPropertiesLookup(root, standard="astm_a106").lookup("SA-106B")
MaterialPropertiesLookup(root, standard="astm_a312").lookup("TP316L")
```

# ASTM A106/A106M — Seamless Carbon Steel Pipe

Material property reference pack for **ASTM A106** grades used in piping applications (often referenced as **SA-106** in ASME codes).

> Development reference data structured from ASTM A106/A106M minimum requirements. Verify against the licensed standard for production use.

## Contents

| File | Description |
|------|-------------|
| `standards_tables.db` | Chemical composition limits, minimum tensile/yield strength, elongation, physical properties |

## Covered grades

- **A106 Gr A** — 48 ksi min tensile, 30 ksi min yield
- **A106 Gr B** — 60 ksi min tensile, 35 ksi min yield
- **A106 Gr C** — 70 ksi min tensile, 40 ksi min yield

## Related standards

- **ASME B31.3** — allowable stress tables may reference SA-106 (`standards/asme/asme_b31.3/`)
- **ASME B36.10M** — pipe dimensions (`standards/asme/asme_b36.10/`)

File: standards/astm/astm_a106/tables/material_properties.yaml
# ASTM A106/A106M — Seamless Carbon Steel Pipe
# Minimum specified mechanical properties and chemical composition limits.
# Development reference data — verify against licensed ASTM A106/A106M for production use.

table_id: astm_a106_material_properties
title: ASTM A106 — Seamless Carbon Steel Pipe
standard: ASTM A106/A106M
version: "1.0"
product_form: seamless_pipe
test_method: longitudinal_tension
temperature_unit: F
stress_unit: Pa

keys:
  - grade

aliases:
  grade:
    A106A: "A106 Gr A"
    A106-A: "A106 Gr A"
    ASTM A106 Grade A: "A106 Gr A"
    SA-106A: "A106 Gr A"
    SA-106 A: "A106 Gr A"
    A106B: "A106 Gr B"
    A106-B: "A106 Gr B"
    ASTM A106 Grade B: "A106 Gr B"
    SA-106B: "A106 Gr B"
    SA-106 B: "A106 Gr B"
    SA-106 Grade B: "A106 Gr B"
    A106C: "A106 Gr C"
    A106-C: "A106 Gr C"
    ASTM A106 Grade C: "A106 Gr C"
    SA-106C: "A106 Gr C"

materials:
  A106 Gr A:
    display_name: "ASTM A106 Grade A"
    specification: ASTM A106/A106M
    product_form: seamless_pipe
    uns_number: K02501
    aliases:
      - A106A
      - SA-106A
    chemical_composition:
      unit: percent
      limits:
        carbon: {max: 0.25}
        manganese: {min: 0.27, max: 0.93}
        phosphorus: {max: 0.025}
        sulfur: {max: 0.025}
        silicon: {min: 0.10}
        copper: {max: 0.40}
        nickel: {max: 0.40}
        chromium: {max: 0.40}
        molybdenum: {max: 0.15}
        vanadium: {max: 0.08}
    mechanical_properties:
      room_temperature:
        test_temperature_f: 70
        tensile_strength_min: {ksi: 48, pa: 330947147}
        yield_strength_min: {ksi: 30, pa: 206842719}
        elongation_min_percent: 35
        reduction_of_area_min_percent: null
    physical_properties:
      density_kg_m3: 7850
      modulus_of_elasticity_70f_pa: 200000000000
      poisson_ratio: 0.30
      thermal_expansion_coefficient_per_f: 6.5e-6
    notes:
      - Minimum mechanical properties for longitudinal tension test at room temperature per ASTM A106/A106M.
      - Grade A is the lower-strength carbon steel grade in the A106 family.

  A106 Gr B:
    display_name: "ASTM A106 Grade B"
    specification: ASTM A106/A106M
    product_form: seamless_pipe
    uns_number: K03006
    aliases:
      - A106B
      - SA-106B
      - SA-106 Grade B
    chemical_composition:
      unit: percent
      limits:
        carbon: {max: 0.30}
        manganese: {min: 0.29, max: 1.06}
        phosphorus: {max: 0.025}
        sulfur: {max: 0.025}
        silicon: {min: 0.10}
        copper: {max: 0.40}
        nickel: {max: 0.40}
        chromium: {max: 0.40}
        molybdenum: {max: 0.15}
        vanadium: {max: 0.08}
    mechanical_properties:
      room_temperature:
        test_temperature_f: 70
        tensile_strength_min: {ksi: 60, pa: 413685437}
        yield_strength_min: {ksi: 35, pa: 241316505}
        elongation_min_percent: 30
      elevated_temperature:
        - test_temperature_f: 200
          tensile_strength_min: {ksi: 60, pa: 413685437}
          yield_strength_min: {ksi: 33, pa: 227527000}
          elongation_min_percent: 28
        - test_temperature_f: 400
          tensile_strength_min: {ksi: 58, pa: 399896758}
          yield_strength_min: {ksi: 29, pa: 200048000}
          elongation_min_percent: 25
        - test_temperature_f: 600
          tensile_strength_min: {ksi: 52, pa: 358527379}
          yield_strength_min: {ksi: 22, pa: 151684660}
          elongation_min_percent: 22
        - test_temperature_f: 800
          tensile_strength_min: {ksi: 42, pa: 289579806}
          yield_strength_min: {ksi: 15, pa: 103421359}
          elongation_min_percent: 20
    physical_properties:
      density_kg_m3: 7850
      modulus_of_elasticity_70f_pa: 200000000000
      poisson_ratio: 0.30
      thermal_expansion_coefficient_per_f: 6.7e-6
    notes:
      - Most common A106 grade for process piping and ASME B31.3 applications.
      - Elevated-temperature yield values are engineering reference reductions for design screening only.

  A106 Gr C:
    display_name: "ASTM A106 Grade C"
    specification: ASTM A106/A106M
    product_form: seamless_pipe
    uns_number: K03501
    aliases:
      - A106C
      - SA-106C
    chemical_composition:
      unit: percent
      limits:
        carbon: {max: 0.35}
        manganese: {min: 0.29, max: 1.06}
        phosphorus: {max: 0.025}
        sulfur: {max: 0.025}
        silicon: {min: 0.10}
        copper: {max: 0.40}
        nickel: {max: 0.40}
        chromium: {max: 0.40}
        molybdenum: {max: 0.15}
        vanadium: {max: 0.08}
    mechanical_properties:
      room_temperature:
        test_temperature_f: 70
        tensile_strength_min: {ksi: 70, pa: 482633010}
        yield_strength_min: {ksi: 40, pa: 275790292}
        elongation_min_percent: 30
    physical_properties:
      density_kg_m3: 7850
      modulus_of_elasticity_70f_pa: 200000000000
      poisson_ratio: 0.30
      thermal_expansion_coefficient_per_f: 6.7e-6
    notes:
      - Highest minimum strength grade in ASTM A106 for seamless carbon steel pipe.

File: standards/astm/astm_a312/tables/material_properties.yaml
# ASTM A312/A312M — Seamless, Welded, and Heavily Cold Worked Austenitic Stainless Steel Pipe
# Minimum specified mechanical properties and chemical composition limits.
# Development reference data — verify against licensed ASTM A312/A312M for production use.

table_id: astm_a312_material_properties
title: ASTM A312 — Austenitic Stainless Steel Pipe
standard: ASTM A312/A312M
version: "1.0"
product_form: [seamless_pipe, welded_pipe]
test_method: longitudinal_tension
temperature_unit: F
stress_unit: Pa

keys:
  - grade

aliases:
  grade:
    TP304: "TP304"
    304: "TP304"
    SS304: "TP304"
    AISI 304: "TP304"
    TP304L: "TP304L"
    304L: "TP304L"
    SS304L: "TP304L"
    TP316: "TP316"
    316: "TP316"
    SS316: "TP316"
    AISI 316: "TP316"
    TP316L: "TP316L"
    316L: "TP316L"
    SS316L: "TP316L"
    TP321: "TP321"
    321: "TP321"
    TP347: "TP347"
    347: "TP347"
    TP304H: "TP304H"
    TP316H: "TP316H"

materials:
  TP304:
    display_name: "ASTM A312 TP304"
    specification: ASTM A312/A312M
    product_form: seamless_or_welded_pipe
    uns_number: S30400
    aliases: [304, SS304]
    chemical_composition:
      unit: percent
      limits:
        carbon: {max: 0.08}
        manganese: {max: 2.00}
        phosphorus: {max: 0.045}
        sulfur: {max: 0.030}
        silicon: {max: 1.00}
        chromium: {min: 18.0, max: 20.0}
        nickel: {min: 8.0, max: 11.0}
        molybdenum: {max: null}
        nitrogen: {max: 0.10}
    mechanical_properties:
      room_temperature:
        test_temperature_f: 70
        tensile_strength_min: {ksi: 75, pa: 517106797}
        yield_strength_min: {ksi: 30, pa: 206842719}
        elongation_min_percent: 35
      elevated_temperature:
        - test_temperature_f: 200
          tensile_strength_min: {ksi: 72, pa: 496622526}
          yield_strength_min: {ksi: 20, pa: 137895146}
          elongation_min_percent: 32
        - test_temperature_f: 400
          tensile_strength_min: {ksi: 65, pa: 448159224}
          yield_strength_min: {ksi: 16, pa: 110316117}
          elongation_min_percent: 28
        - test_temperature_f: 600
          tensile_strength_min: {ksi: 58, pa: 399896758}
          yield_strength_min: {ksi: 14, pa: 96526603}
          elongation_min_percent: 25
        - test_temperature_f: 800
          tensile_strength_min: {ksi: 50, pa: 344737865}
          yield_strength_min: {ksi: 12, pa: 82737091}
          elongation_min_percent: 22
    physical_properties:
      density_kg_m3: 8000
      modulus_of_elasticity_70f_pa: 193000000000
      poisson_ratio: 0.30
      thermal_expansion_coefficient_per_f: 9.4e-6
    notes:
      - General-purpose austenitic stainless steel pipe grade.

  TP304L:
    display_name: "ASTM A312 TP304L"
    specification: ASTM A312/A312M
    product_form: seamless_or_welded_pipe
    uns_number: S30403
    aliases: [304L, SS304L]
    chemical_composition:
      unit: percent
      limits:
        carbon: {max: 0.030}
        manganese: {max: 2.00}
        phosphorus: {max: 0.045}
        sulfur: {max: 0.030}
        silicon: {max: 1.00}
        chromium: {min: 18.0, max: 20.0}
        nickel: {min: 8.0, max: 12.0}
        molybdenum: {max: null}
        nitrogen: {max: 0.10}
    mechanical_properties:
      room_temperature:
        test_temperature_f: 70
        tensile_strength_min: {ksi: 70, pa: 482633010}
        yield_strength_min: {ksi: 25, pa: 172368932}
        elongation_min_percent: 35
    physical_properties:
      density_kg_m3: 8000
      modulus_of_elasticity_70f_pa: 193000000000
      poisson_ratio: 0.30
      thermal_expansion_coefficient_per_f: 9.6e-6
    notes:
      - Low-carbon grade for improved corrosion resistance after welding.

  TP304H:
    display_name: "ASTM A312 TP304H"
    specification: ASTM A312/A312M
    product_form: seamless_or_welded_pipe
    uns_number: S30409
    aliases: [304H]
    chemical_composition:
      unit: percent
      limits:
        carbon: {min: 0.04, max: 0.10}
        manganese: {max: 2.00}
        phosphorus: {max: 0.045}
        sulfur: {max: 0.030}
        silicon: {max: 1.00}
        chromium: {min: 18.0, max: 20.0}
        nickel: {min: 8.0, max: 11.0}
    mechanical_properties:
      room_temperature:
        test_temperature_f: 70
        tensile_strength_min: {ksi: 75, pa: 517106797}
        yield_strength_min: {ksi: 30, pa: 206842719}
        elongation_min_percent: 35
    physical_properties:
      density_kg_m3: 8000
      modulus_of_elasticity_70f_pa: 193000000000
      poisson_ratio: 0.30
      thermal_expansion_coefficient_per_f: 9.4e-6
    notes:
      - High-carbon 304 variant for elevated-temperature service.

  TP316:
    display_name: "ASTM A312 TP316"
    specification: ASTM A312/A312M
    product_form: seamless_or_welded_pipe
    uns_number: S31600
    aliases: [316, SS316]
    chemical_composition:
      unit: percent
      limits:
        carbon: {max: 0.08}
        manganese: {max: 2.00}
        phosphorus: {max: 0.045}
        sulfur: {max: 0.030}
        silicon: {max: 1.00}
        chromium: {min: 16.0, max: 18.0}
        nickel: {min: 10.0, max: 14.0}
        molybdenum: {min: 2.0, max: 3.0}
        nitrogen: {max: 0.10}
    mechanical_properties:
      room_temperature:
        test_temperature_f: 70
        tensile_strength_min: {ksi: 75, pa: 517106797}
        yield_strength_min: {ksi: 30, pa: 206842719}
        elongation_min_percent: 35
      elevated_temperature:
        - test_temperature_f: 200
          tensile_strength_min: {ksi: 72, pa: 496622526}
          yield_strength_min: {ksi: 21, pa: 144889903}
          elongation_min_percent: 32
        - test_temperature_f: 400
          tensile_strength_min: {ksi: 66, pa: 455153780}
          yield_strength_min: {ksi: 17, pa: 117210874}
          elongation_min_percent: 28
        - test_temperature_f: 600
          tensile_strength_min: {ksi: 60, pa: 413685437}
          yield_strength_min: {ksi: 15, pa: 103421359}
          elongation_min_percent: 25
    physical_properties:
      density_kg_m3: 8000
      modulus_of_elasticity_70f_pa: 193000000000
      poisson_ratio: 0.30
      thermal_expansion_coefficient_per_f: 9.2e-6
    notes:
      - Molybdenum-bearing austenitic grade with improved pitting and crevice corrosion resistance.

  TP316L:
    display_name: "ASTM A312 TP316L"
    specification: ASTM A312/A312M
    product_form: seamless_or_welded_pipe
    uns_number: S31603
    aliases: [316L, SS316L]
    chemical_composition:
      unit: percent
      limits:
        carbon: {max: 0.030}
        manganese: {max: 2.00}
        phosphorus: {max: 0.045}
        sulfur: {max: 0.030}
        silicon: {max: 1.00}
        chromium: {min: 16.0, max: 18.0}
        nickel: {min: 10.0, max: 14.0}
        molybdenum: {min: 2.0, max: 3.0}
        nitrogen: {max: 0.10}
    mechanical_properties:
      room_temperature:
        test_temperature_f: 70
        tensile_strength_min: {ksi: 70, pa: 482633010}
        yield_strength_min: {ksi: 25, pa: 172368932}
        elongation_min_percent: 35
    physical_properties:
      density_kg_m3: 8000
      modulus_of_elasticity_70f_pa: 193000000000
      poisson_ratio: 0.30
      thermal_expansion_coefficient_per_f: 9.2e-6
    notes:
      - Low-carbon 316 grade; common for welded corrosion-resistant piping.

  TP316H:
    display_name: "ASTM A312 TP316H"
    specification: ASTM A312/A312M
    product_form: seamless_or_welded_pipe
    uns_number: S31609
    aliases: [316H]
    chemical_composition:
      unit: percent
      limits:
        carbon: {min: 0.04, max: 0.10}
        manganese: {max: 2.00}
        phosphorus: {max: 0.045}
        sulfur: {max: 0.030}
        silicon: {max: 1.00}
        chromium: {min: 16.0, max: 18.0}
        nickel: {min: 10.0, max: 14.0}
        molybdenum: {min: 2.0, max: 3.0}
    mechanical_properties:
      room_temperature:
        test_temperature_f: 70
        tensile_strength_min: {ksi: 75, pa: 517106797}
        yield_strength_min: {ksi: 30, pa: 206842719}
        elongation_min_percent: 35
    physical_properties:
      density_kg_m3: 8000
      modulus_of_elasticity_70f_pa: 193000000000
      poisson_ratio: 0.30
      thermal_expansion_coefficient_per_f: 9.2e-6

  TP321:
    display_name: "ASTM A312 TP321"
    specification: ASTM A312/A312M
    product_form: seamless_or_welded_pipe
    uns_number: S32100
    aliases: [321]
    chemical_composition:
      unit: percent
      limits:
        carbon: {max: 0.08}
        manganese: {max: 2.00}
        phosphorus: {max: 0.045}
        sulfur: {max: 0.030}
        silicon: {max: 1.00}
        chromium: {min: 17.0, max: 19.0}
        nickel: {min: 9.0, max: 12.0}
        titanium: {min: 5.0, note: "times carbon content, min 0.20%"}
    mechanical_properties:
      room_temperature:
        test_temperature_f: 70
        tensile_strength_min: {ksi: 75, pa: 517106797}
        yield_strength_min: {ksi: 30, pa: 206842719}
        elongation_min_percent: 35
    physical_properties:
      density_kg_m3: 8000
      modulus_of_elasticity_70f_pa: 193000000000
      poisson_ratio: 0.30
      thermal_expansion_coefficient_per_f: 9.3e-6
    notes:
      - Titanium-stabilized grade for elevated-temperature service and sensitization resistance.

  TP347:
    display_name: "ASTM A312 TP347"
    specification: ASTM A312/A312M
    product_form: seamless_or_welded_pipe
    uns_number: S34700
    aliases: [347]
    chemical_composition:
      unit: percent
      limits:
        carbon: {max: 0.08}
        manganese: {max: 2.00}
        phosphorus: {max: 0.045}
        sulfur: {max: 0.030}
        silicon: {max: 1.00}
        chromium: {min: 17.0, max: 19.0}
        nickel: {min: 9.0, max: 13.0}
        columbium: {min: 10.0, note: "times carbon content, min 0.20%"}
        tantalum: {max: null, note: "may be used in place of columbium"}
    mechanical_properties:
      room_temperature:
        test_temperature_f: 70
        tensile_strength_min: {ksi: 75, pa: 517106797}
        yield_strength_min: {ksi: 30, pa: 206842719}
        elongation_min_percent: 35
    physical_properties:
      density_kg_m3: 8000
      modulus_of_elasticity_70f_pa: 193000000000
      poisson_ratio: 0.30
      thermal_expansion_coefficient_per_f: 9.3e-6
    notes:
      - Columbium-stabilized austenitic grade for high-temperature creep service.

  TP317L:
    display_name: "ASTM A312 TP317L"
    specification: ASTM A312/A312M
    product_form: seamless_or_welded_pipe
    uns_number: S31703
    aliases: [317L]
    chemical_composition:
      unit: percent
      limits:
        carbon: {max: 0.030}
        manganese: {max: 2.00}
        phosphorus: {max: 0.045}
        sulfur: {max: 0.030}
        silicon: {max: 1.00}
        chromium: {min: 18.0, max: 20.0}
        nickel: {min: 11.0, max: 15.0}
        molybdenum: {min: 3.0, max: 4.0}
    mechanical_properties:
      room_temperature:
        test_temperature_f: 70
        tensile_strength_min: {ksi: 70, pa: 482633010}
        yield_strength_min: {ksi: 25, pa: 172368932}
        elongation_min_percent: 35
    physical_properties:
      density_kg_m3: 8000
      modulus_of_elasticity_70f_pa: 193000000000
      poisson_ratio: 0.30
      thermal_expansion_coefficient_per_f: 9.1e-6
    notes:
      - Higher molybdenum low-carbon grade for improved resistance to corrosive media.
